Repository: zx070326-hash/superconductivity

# 超导理论 · autoresearch 工作区

建立日期：2026-09-07
状态：**理论推进中**（P1 同位素四因子分解 v0.7、P2 顶角判据 v0.4；方向已定，见 `decisions/`）

---

## 0. 这个工作区做什么

从理论出发推进超导 Tc 的第一性原理预测与配对机制研究。第一阶段不写代码、不算材料，只做一件事：把领域的前沿方向摸清楚，选出 1–2 个 1–2 人、6–12 个月能做出实质结果的聚焦点。

---

## 1. 理论层级（作为所有方向的坐标系）

电声超导的 Tc 计算按近似层级排，每上一层去掉一个假设、多付一次算力：

| 层 | 方法 | 去掉的假设 | 典型误差来源 | 高通量可行性 |
|---|---|---|---|---|
| L0 | BCS：k_B Tc = 1.13 ħω_D exp[−1/N(0)V] | — | 单参数，无频率信息 | 只能定性 |
| L1 | McMillan / Allen-Dynes（λ, ω_log, μ*） | 单参数 V → α²F 的两个矩 | λ>2 系统偏离；μ* 经验值 | ✅ 已有 10³–10⁴ 规模数据库 |
| L2 | 各向同性 Migdal-Eliashberg 数值解 | 拟合公式 | μ* 与截止频率绑定；各向异性丢失 | 勉强（EPW 等） |
| L3 | 各向异性 ME / SCDFT / ab initio 库仑 | 费米面平均；经验 μ* | DFT 泛函；谐波声子 | ❌ 单材料级 |

File: surveys/mishra_2608_deuteride_data_check_2026-09-08.md
# Mishra 2608.14949 数据核查：无氘化体系顶角数据

调研 agent：mishra-2608-data（sonnet / researcher）　日期：2026-09-08。原始产出摘录。

## 结论
arXiv:2608.14949（H3S、YH6、YH9、LaBeH8、PdH/PdD/PdT）**没有算过 YD6/YD9/LaBeD8**，D3S 只是引用旧文。其 Data Availability 指向的 Figshare 10.6084/m9.figshare.31136635.v1（2026-01-23 发布，version 1，从未更新）就是我们已下载的姊妹论文 arXiv:2510.25902 的 H3S/D3S 数据集，不含其他体系。arXiv:2507.01897 只有 H3S 和 Pb。**第二个氢化物家族的 H/D 顶角数据目前不存在，需向作者索取**（mshashi125@gmail.com, rmargine@binghamton.edu）。

## 可用的替代：PdH/PdD/PdT 三同位素（2608.14949 Table I + S3，FBW，μ*=0.085）

| | λ_anh | λ^V_anh | R_V | Tc anh / anh+ver / expt (K) |
|---|---|---|---|---|
| PdH | 0.48 | 0.040 | 0.08 | 8.0 / 8.0 / 8–9 |
| PdD | 0.57 | 0.044 | 0.08 | 10.5 / 10.5 / 10–11 |
| PdT | 0.62 | 0.052 | 0.08 | 11 / 11 / 12 |

λ^V 随质量**增大**（与 M^{-1/2} 朴素预期相反），因为 Pd 氢化物的非谐软化随质量减弱、λ_anh 本身随质量增大；R_V ≈ 0.08 不变。顶角对 Tc 的效应 < 0.05 K，不能用于 δα_nad。

File: surveys/mishra_2608_tables_2026-09-08.md
# Mishra 2608.14949 全文抽取：E_F^eff / η / R_V / DOS 形状（供跨材料检验式 (5.1)）

调研 agent：mishra-2608-tables（sonnet / researcher）　日期：2026-09-08。原始产出摘录（页码为 PDF 物理页）。

## Table S3（PDF p.14）

| Material | λ_anh | λ^V_anh | R_V | ω_log^anh (meV) | E_F^eff (eV) | η |
|---|---|---|---|---|---|---|
| H3S | 1.49 | 0.48 | 0.32 | 127 | 0.04（实际 ≈0.036） | 3.5 |
| YH6 | 1.74 | 0.25 | 0.14 | 116 | 0.63 | 0.18 |
| YH9 | 1.83 | 0.26 | 0.14 | 112 | 0.45 | 0.25 |
| LaBeH8 | 1.62 | 0.17 | 0.11 | 85 | 0.22 | 0.39 |
| PdH | 0.48 | 0.040 | 0.08 | 44 | 0.41 | 0.11 |
| PdD | 0.57 | 0.044 | 0.08 | 33 | 0.41 | 0.08 |
| PdT | 0.62 | 0.052 | 0.08 | 27 | 0.41 | 0.07 |

**E_F^eff 的定义（SM S4 原句）**："we define the effective electronic scale E_F^eff entering η = ω_log^anh/E_F^eff as the half-width of the energy window around εF over which the DOS remains within ±15% of N(εF)."——是 DOS 维持在 N(εF)±15% 内的窗口半宽。

谐波 λ^V：H3S 1.78（Fig. S6b）、YH6 0.35（Fig. 2c）、YH9 1.50（Fig. 2d）、LaBeH8 0.20（Fig. S6e）。

## Table I + S1（PDF p.2, p.10）；μ*=0.13（高压）/0.085（Pd）；FBW

| Material | λ_har | λ_anh | A_λ | R_V | Tc har / anh / anh+ver / expt (K) | P / P̃ (GPa) | N(E_F) (st/eV/f.u.，Fig. S3) |
|---|---|---|---|---|---|---|---|
| H3S | 2.29 | 1.49 | 0.35 | 0.32 | 244 / 196 / 184 / 184 | 200 / 210 | 0.55 |
| YH6 | 2.36 | 1.74 | 0.26 | 0.14 | 260 / 233 / 226 / 224 | 166 / 180 | 0.69 |
| YH9 | 3.09 | 1.83 | 0.41 | 0.14 | 265 / 244 / 231 / 239 | 231 / 250 | 0.56 |
| LaBeH8 | 1.66 | 1.62 | 0.02 | 0.11 | 164 / 163 / 159 / 110 | 81 / 90 | 0.91 |
| PdH | 5.56 | 0.48 | 0.91 | 0.08 | – / 8.0 / 8.0 / 8–9 | 0 | 0.48 |
| PdD | 5.20 | 0.57 | 0.89 | 0.08 | – / 10.5 / 10.5 / 10–11 | 0 | 0.48 |
| PdT | 5.11 | 0.62 | 0.88 | 0.08 | – / 11 / 11 / 12 | 0 | 0.48 |

## Fig. 1(b) DOS 定性（正文原句）
- H3S：DOS 峰紧邻 εF 下方（"pronounced DOS peak ... just below εF"，扩展鞍点）
- YH6：εF 附近平滑
- YH9：εF 在两峰之间的谷底
- LaBeH8：εF 在宽肩的下降沿
- PdH：εF 在宽自由电子 s 带的平滑下降尾部，主峰在 ~1 eV 下方

读图估值（每子图 ~150×100 px，**低置信度**）：H3S N̄(−0.2/+0.2) ≈ 1.3/0.85；YH6 ≈ 0.95/1.05；YH9 ≈ 1.2/1.2；LaBeH8 ≈ 1.15/0.9；PdH ≈ 1.15/0.95。

## 论文自己的判据表述
"The susceptibility to nonadiabatic vertex corrections is governed by the ratio of the characteristic phonon energy to this electronic scale"；SM p.17："H3S ... η ≈ 3.5, is the only material in the nonadiabatic regime η ≳ 1 and has the largest vertex ratio, R_V = 0.32 ... Pd hydrides ... η ≈ 0.07–0.11 and R_V ≈ 0.08". **Fig. S10 的 R_V–η 散点不单调**：YH6/YH9 同 R_V 不同 η；LaBeH8 η 大 R_V 小。
