Repository: zx070326-hash/superconductivity

# 超导理论 · autoresearch 工作区

建立日期：2026-09-07
状态：**理论推进中**（P1 同位素四因子分解 v0.7、P2 顶角判据 v0.4；方向已定，见 `decisions/`）

---

## 0. 这个工作区做什么

从理论出发推进超导 Tc 的第一性原理预测与配对机制研究。第一阶段不写代码、不算材料，只做一件事：把领域的前沿方向摸清楚，选出 1–2 个 1–2 人、6–12 个月能做出实质结果的聚焦点。

---

## 1. 理论层级（作为所有方向的坐标系）

电声超导的 Tc 计算按近似层级排，每上一层去掉一个假设、多付一次算力：

| 层 | 方法 | 去掉的假设 | 典型误差来源 | 高通量可行性 |
|---|---|---|---|---|
| L0 | BCS：k_B Tc = 1.13 ħω_D exp[−1/N(0)V] | — | 单参数，无频率信息 | 只能定性 |
| L1 | McMillan / Allen-Dynes（λ, ω_log, μ*） | 单参数 V → α²F 的两个矩 | λ>2 系统偏离；μ* 经验值 | ✅ 已有 10³–10⁴ 规模数据库 |
| L2 | 各向同性 Migdal-Eliashberg 数值解 | 拟合公式 | μ* 与截止频率绑定；各向异性丢失 | 勉强（EPW 等） |
| L3 | 各向异性 ME / SCDFT / ab initio 库仑 | 费米面平均；经验 μ* | DFT 泛函；谐波声子 | ❌ 单材料级 |

File: theory/notes/_scratch_ir/_mc2006_p02_mine_utf8.txt
2

instability, ωph → 0. This suggests that Eliashberg theory does not have an unbounded Tc as Eq. (1) might lead us to believe, but rather it is proportional to a bare phonon frequency Ωph that can be larger than the softened phonon frequencies observed in a superconducting material. Another form that Eq. (1) is sometimes written as is

Tc ∼

η M

,

(4)

where M is an averaged atomic mass and η is the McMillan-Hopﬁeld parameter3. The η has units of a spring constant and is related to the strength of the electronic response of electrons at the Fermi surface to perturbations of the atoms in the crystal. For a given M , a Tc bound is set by the maximum η possible considering all energies at the Fermi level accessible through chemical doping or other physical modiﬁcations of the material. A large η is required to approach the Tc bound set by phonon stability in materials with strong covalent bonds and a large Ωph. Approaching the phonon stability bound in systems containing strong covalent bonds will require careful material design.

II. ELIASHBERG Tc BOUNDS

The Tc calculated from the isotropic Eliashberg equations has been the subject of both upper and lower bound studies3,11. In the isotropic case, the Tc of a material is uniquely determined by the Eliashberg spectral function α2F (ω) that characterizes the electron-phonon coupling and the Coulomb parameter µ∗ that quantiﬁes the
strength of the screened electron-electron Coulomb re-
pulsion. Approximate formulas for Tc usually represent
the average electron-phonon coupling by

∞

λ ≡ 2 α2F (ω)ω−1dω,

(5)

0

and an average phonon frequency deﬁned by a weighting function f (ω),

f (ω)

≡

2 λ

∞
f (ω)α2F (ω)ω−1dω.
0

(6)

At large temperatures, T only appears in the Eliashberg equations as λ ω2 /T 2, which is where the asymptotic Tc formula of Eq. (1) originates3. If only λ ω2 is speciﬁed,
Tc cannot be precisely determined, but it can be bounded from above and below,

0 ≤ Tc ≤ 0.183 λ ω2 .

(7)

Both bounds can be attained by an Einstein model phonon spectrum,

α2F (ω)E = λωEδ(ω − ωE)/2,

(8)

the lower bound corresponding to ωE → ∞ and the upper bound corresponding to ωE → 03,11. The spectra associated with the two bounds are both unphysical patholo-
gies, corresponding to the cases of maximum phonon soft-
ening and inﬁnite phonon hardening.
We attempt to tighten the bounds by independently constraining λ and ω2 as well as specifying µ∗. It is already known3 that the Einstein spectrum maximizes Tc for a given λ and ω2 . However, the lower bound on Tc is still zero even with these additional constraints. This is due to a pathological spectral function with two
peaks, one approaching zero and the other diverging to
inﬁnity. In order to obtain a nontrivial lower bound,
additional constraints need to be placed on the spectral
function, and we choose the added restriction of a max-
imum phonon frequency ωmax that replaces the upper limit of integration in Eq. (5) and (6). The spectral function that minimizes Tc at ﬁxed λ, ω2 , and ωmax is numerically determined12 to be

α2F (ω)min

=

λω 2ωm2 ax

(ωm2 ax −

ω2 )δ(ω)+

ω2 δ(ω − ωmax) . (9)

The phonon at ω = 0 contributes to λ but not to Tc, making this eﬀectively an Einstein spectrum when calculating Tc. The qualitative result here is that Tc is maximized when the spectral function has no width and it is minimized when all the spectral weight is pushed to the edges of the allowed frequency interval. The stronger, more complicated Tc bounds take the form

f λ ω2 /ωm2 ax, µ∗ ωmax ≤ Tc ≤ f (λ, µ∗) ω2 . (10)
The function f (λ, µ∗) smoothly interpola√tes between the exp(−1/λ) weak coupling limit and the λ strong coupling limit and can be empirically ﬁt to

f (λ, µ∗) = 0.69 exp

−

1+λ λ − µ∗

1 + 0.52λ 1 + 5.6µ∗

(11)

for λ > µ∗, otherwise f = 0. This functional form is
chosen to balance simplicity and accuracy and to match exact analytic results13 for 0 ≤ λ < 0.4 and λ ≫ 1. The
coeﬃcients were chosen based on a least squares ﬁt on the interval 0.4 ≤ λ ≤ 20 and 0 ≤ µ∗ ≤ 0.2. The average
root-mean-squared deviation of f is 0.01 and the max
deviation is 0.03.
We plot the upper and lower bounds of Tc for a reasonable but arbitrary ωmax = 1.5 ω2 as well as the McMillan formula for an Einstein spectrum in ﬁgure 1.
The McMillan formula deviates perceptibly from the up-
per bound around λ = 0.5, by λ = 1 the deviation is
roughly 20%, and after λ = 2 it passes below the lower
bound chosen for the ﬁgure. The relative width of the Tc bound, (Tcmax −Tcmin)/Tcmax, is largest at weak coupling. It has been observed that Tc is more accurately proportional to a logarithmically averaged phonon frequency,

File: theory/notes/_scratch_ir/_out_C_lambda_curve_recheck_2026-09-24.txt
============================================================================================================
V0  单调性前提：λ*(w) 对 w 递减（einstein_wbar 的二分依赖它）  N=800
============================================================================================================
   μ*=0.00: 40 个 w 上严格递减 = True   λ*(0.2)=19.6505 → λ*(6.0)=0.4202
   μ*=0.13: 40 个 w 上严格递减 = True   λ*(0.2)=26.0653 → λ*(6.0)=0.6327

============================================================================================================
V1+V2+V3  逐行：我的 ω̄₂^E（w-参数化引理，零二分）vs certC；括号包含性；C 的算术
============================================================================================================
     λ    μ*     我的 ω̄₂^E      certC 的       相对差   |  C_E(我算)    [C_lower, C_upper]              包含?  C 算术最劣差
  1.0000  0.13   2.200000000  2.200000000  0.00e+00  |  0.072343156  [0.071626887, 0.085109595]  ✓   2.78e-09
  1.5000  0.13   1.286978169  1.286982312  3.22e-06  |  0.100972549  [0.099972499, 0.101992146]  ✓   3.83e-07
  2.0000  0.13   0.974194896  0.974196811  1.97e-06  |  0.115520560  [0.114376567, 0.116687205]  ✓   2.26e-07
  2.5000  0.13   0.810792308  0.810793522  1.50e-06  |  0.124148223  [0.122918849, 0.125402058]  ✓   5.55e-07
  3.0000  0.13   0.708568448  0.708569341  1.26e-06  |  0.129681401  [0.128397265, 0.130991149]  ✓   5.00e-07
  3.2953  0.13   0.664060207  0.664060982  1.17e-06  |  0.132027742  [0.130720384, 0.133361200]  ✓   6.08e-07
  4.0000  0.13   0.583478249  0.583478845  1.02e-06  |  0.136384641  [0.135034160, 0.137762123]  ✓   6.21e-07
  5.0000  0.13   0.506701615  0.506702078  9.13e-07  |  0.140469760  [0.139078844, 0.141888517]  ✓   1.89e-07
  6.0000  0.13   0.453637490  0.453637871  8.40e-07  |  0.143230520  [0.141812277, 0.144677171]  ✓   1.10e-06
  4.0000  0.00   0.477592868  0.477593276  8.54e-07  |  0.166621985  [0.164972121, 0.168304891]  ✓   7.28e-07
  6.0000  0.00   0.377578509  0.377578793  7.52e-07  |  0.172082711  [0.170378794, 0.173820789]  ✓   1.10e-06

  ⟹ 括号包含性：11/11 行通过（w_up < ω̄₂^E < w_lo，等价 C_lower < C_E < C_upper）

============================================================================================================
V4  一致性门：全部认证端点 C/C_∞ < 1？（与已并入的 P4_conjecture2.md 定理相容）
============================================================================================================
  max C_upper/C_∞ = 0.95126  @ λ=6.0, μ*=0.0   ⟹ PASS
  C_upper/C_∞ 随 λ（μ*=0.13）： 1:0.466  1.5:0.558  2:0.639  2.5:0.686  3:0.717  3.2953:0.730  4:0.754  5:0.777  6:0.792
  ⟹ 单调升；这与 C_∞ 是**强耦合渐近**（LAD79 的 kTc=0.1827√(η/M)）相符，
     即我们的分辨-λ 界从下方趋近它 —— 一条独立的结构性佐证（非证明）。

============================================================================================================
V5  自由度审计：certC 的 GATE N0（μ*=0 时改 N_c）自由度为 0
============================================================================================================
    N_c=  0  1/θ_max=3.999994299601503
    N_c=  1  1/θ_max=3.999994299601503
    N_c=  3  1/θ_max=3.999994299601503
    N_c=  5  1/θ_max=3.999994299601503
    N_c= 10  1/θ_max=3.999994299601503
    N_c= 50  1/θ_max=3.999994299601503
  ⟹ 逐位相同是**恒等式**（B ≡ I，Nc 在代数上不出现），不是通过的检验。
     本轮同形第三起（mustar-scan / certC / 我自己的第一版 N_c 扫描）。

============================================================================================================
判词
============================================================================================================
  · V1–V4 全过 ⟹ certC 的表在**数值与方向**上自洽，且与独立算法一致。
  · 本脚本**未**复核区间分支定界内部的声音性（外向舍入 / 盒上包围 / KT 每一步）——
    抓不到「区间算术不外包」这类缺陷 ⟹ 该表的 certificate 级别**我未独立确认**，
    我确认的是 numerical-evidence 级的一致性。

File: theory/notes/_scratch_ir/_out_C_lambda_new_rows_2026-09-24.txt
================================================================================================================
V6  certC 补跑的 4 行：我的 ω̄₂^E（w-参数化引理）vs certC；括号包含性；C 的算术   N=800
================================================================================================================
     λ    μ*   新?   我的 ω̄₂^E      certC 的       相对差   |  C_E(我算)   [C_lower, C_upper]              包含?   C 算术最劣差
  1.0000  0.13      2.200000000  2.200000000  0.00e+00  |  0.072343156  [0.071626887, 0.085109595]  ✓    2.78e-09
  1.5000  0.13      1.286978169  1.286982312  3.22e-06  |  0.100972549  [0.099972499, 0.101992146]  ✓    3.83e-07
  2.0000  0.13      0.974194896  0.974196811  1.97e-06  |  0.115520560  [0.114376567, 0.116687205]  ✓    2.26e-07
  2.5000  0.13      0.810792308  0.810793522  1.50e-06  |  0.124148223  [0.122918849, 0.125402058]  ✓    5.55e-07
  3.0000  0.13      0.708568448  0.708569341  1.26e-06  |  0.129681401  [0.128397265, 0.130991149]  ✓    5.00e-07
  3.2953  0.13      0.664060207  0.664060982  1.17e-06  |  0.132027742  [0.130720384, 0.133361200]  ✓    6.08e-07
  4.0000  0.13      0.583478249  0.583478845  1.02e-06  |  0.136384641  [0.135034160, 0.137762123]  ✓    6.21e-07
  5.0000  0.13      0.506701615  0.506702078  9.13e-07  |  0.140469760  [0.139078844, 0.141888517]  ✓    1.89e-07
  6.0000  0.13      0.453637490  0.453637871  8.40e-07  |  0.143230520  [0.141812277, 0.144677171]  ✓    1.10e-06
  8.0000  0.13  ★新  0.382417632  0.382417923  7.62e-07  |  0.147142195  [0.145685231, 0.150914957]  ✓    1.27e-06
  10.0000  0.13  ★新  0.337646431  0.337646676  7.26e-07  |  0.149058919  [0.147582982, 0.150564456]  ✓    6.24e-07
  2.0000  0.00  ★新  0.751647324  0.751648293  1.29e-06  |  0.149723861  [0.148241256, 0.151236028]  ✓    2.98e-07
  3.2953  0.00  ★新  0.537644481  0.537644980  9.29e-07  |  0.163071273  [0.161456556, 0.164718304]  ✓    8.81e-07
  4.0000  0.00      0.477592868  0.477593276  8.54e-07  |  0.166621985  [0.164972121, 0.168304891]  ✓    7.28e-07
  6.0000  0.00      0.377578509  0.377578793  7.52e-07  |  0.172082711  [0.170378794, 0.173820789]  ✓    1.10e-06

  ⟹ 括号包含性 15/15 行通过（其中补跑的 4 行 4/4）

================================================================================================================
GATE F  收紧深度普查：哪些格没收紧到 f=0.010？（certC 消息只点名了 λ=1.0）
================================================================================================================
    λ=1  μ*=0.13  upper 侧只到 f=0.150  ⟹ 该侧合法但**更松**
    λ=8  μ*=0.13  upper 侧只到 f=0.025  ⟹ 该侧合法但**更松**
  ⟹ 共 2 格；certC 消息里只点名 1 格（λ=1.0 upper）。
     λ=8 upper 在**它自己第一份日志的汇总列**里标着 BUDGET，消息的警示段漏了它。

================================================================================================================
GATE M  单调性的**正确**判法：括号链不重叠 ⟹ certificate 级严格升
================================================================================================================
  ⚠ 一列上界单调升，对真值 C(λ) 的单调性什么都不证（C ≤ C_upper）。
    可进 certificate 的判据只有：C_lower(λ_{i+1}) > C_upper(λ_i)。

  ── μ*=0.13 ──
    λ      1 → 1.5     C_lower(次)=0.099972499  C_upper(前)=0.085109595  差=+1.49e-02  ✓ 严格升（certificate）
    λ    1.5 → 2       C_lower(次)=0.114376567  C_upper(前)=0.101992146  差=+1.24e-02  ✓ 严格升（certificate）
    λ      2 → 2.5     C_lower(次)=0.122918849  C_upper(前)=0.116687205  差=+6.23e-03  ✓ 严格升（certificate）
    λ    2.5 → 3       C_lower(次)=0.128397265  C_upper(前)=0.125402058  差=+3.00e-03  ✓ 严格升（certificate）
    λ      3 → 3.2953  C_lower(次)=0.130720384  C_upper(前)=0.130991149  差=-2.71e-04  — 未定（括号重叠）
    λ 3.2953 → 4       C_lower(次)=0.135034160  C_upper(前)=0.133361200  差=+1.67e-03  ✓ 严格升（certificate）
    λ      4 → 5       C_lower(次)=0.139078844  C_upper(前)=0.137762123  差=+1.32e-03  ✓ 严格升（certificate）
    λ      5 → 6       C_lower(次)=0.141812277  C_upper(前)=0.141888517  差=-7.62e-05  — 未定（括号重叠）
    λ      6 → 8       C_lower(次)=0.145685231  C_upper(前)=0.144677171  差=+1.01e-03  ✓ 严格升（certificate）
    λ      8 → 10      C_lower(次)=0.147582982  C_upper(前)=0.150914957  差=-3.33e-03  — 未定（括号重叠）
    ⟹ 7 对确立严格升，3 对未定。**未定 ≠ 下降。**

  ── μ*=0.00 ──
    λ      2 → 3.2953  C_lower(次)=0.161456556  C_upper(前)=0.151236028  差=+1.02e-02  ✓ 严格升（certificate）
    λ 3.2953 → 4       C_lower(次)=0.164972121  C_upper(前)=0.164718304  差=+2.54e-04  ✓ 严格升（certificate）
    λ      4 → 6       C_lower(次)=0.170378794  C_upper(前)=0.168304891  差=+2.07e-03  ✓ 严格升（certificate）
    ⟹ 3 对确立严格升，0 对未定。**未定 ≠ 下降。**

================================================================================================================
GATE C_E  真值代理量 C_E(λ) 的细网格单调性（numerical-evidence）
================================================================================================================
    λ      C_E          C_E/C_∞     Δ 比前一个
        1  0.072343156  0.39591   
      1.5  0.100972549  0.55259   +2.863e-02
        2  0.115520560  0.63221   +1.455e-02
      2.5  0.124148223  0.67942   +8.628e-03
        3  0.129681401  0.70970   +5.533e-03
   3.2953  0.132027742  0.72254   +2.346e-03
        4  0.136384641  0.74639   +4.357e-03
        5  0.140469760  0.76874   +4.085e-03
        6  0.143230520  0.78385   +2.761e-03
        7  0.145113897  0.79416   +1.883e-03
        8  0.147142195  0.80526   +2.028e-03
        9  0.148208778  0.81110   +1.067e-03
       10  0.149058919  0.81575   +8.501e-04
       11  0.149752416  0.81955   +6.935e-04
       12  0.150328902  0.82270   +5.765e-04
  ⟹ 15 个 λ 上 C_E 严格升：True（违反 0 处）

  λ=8 与 λ=10 的对照（拆解「掉头」）：
    C_E:      λ=8 0.147142195  <  λ=10 0.149058919   ⟹ 真值代理量**在升**
    C_upper:  λ=8 0.150914957  >  λ=10 0.150564456   ⟹ 上界看着在降
    括号相对宽度: λ=8 3.59%   λ=10 2.02%
    收紧深度:     λ=8 upper f=0.025   λ=10 upper f=0.010
  ⟹ 判词：λ=8 上侧因预算停在 f=0.025（比别人松一级），上界偏高；
     两格括号**重叠**（GATE M 判未定）⟹ 「紧度比掉头」是**收紧深度不等的赝象**，不是发现。

================================================================================================================
判词
================================================================================================================
  1. 补跑的 4 行全部通过括号包含性 ⟹ 笔记 §5 的「未算」清单须改写。
  2. §1.1 的判据要换：从「C_upper 列单调升」换成「括号链不重叠」——
     前者对真值什么都不证；后者是 certificate 级，且在全表上只对部分相邻对成立。
  3. λ=8 上侧是**第二个**预算受限格（certC 消息漏报），它造成表面的紧度比掉头。

File: theory/notes/_scratch_ir/_out_deficit_quadratic_coefficient_2026-09-24.txt
==============================================================================================
(I) 从零重跑 einstein-margin 的径向探测（q=0.5, σ=0.5+ε）  N=800, μ*=0.13, r=10.0
==============================================================================================
      ε        λ=2.00 deficit/ε²     λ=2.50 deficit/ε²
   [λ=2.00]  ω̄₂=0.852394118  Nc=8  λ₁(Einstein)=0.802728249394
   [λ=2.50]  ω̄₂=0.762404477  Nc=7  λ₁(Einstein)=0.893542936324
    0.2000            1.055497            1.086362
    0.1000            1.034991            1.070008
    0.0500            1.029991            1.065997
    0.0200            1.028600            1.064879
    0.0100            1.028402            1.064720
    0.0050            1.028352            1.064680
    0.0020            1.028338            1.064669
    0.0010            1.028336            1.064667

==============================================================================================
(II) GATE D1  闭式一阶微扰系数 vs ε→0 外推（q=0.5）
==============================================================================================
   λ=2.00:  闭式 ⟨v_E,𝒦₀[Δ̂]v_E⟩ = 1.028335512   ε=1e-4 实测 = 1.028335572   相对差 = 5.82e-08
   λ=2.50:  闭式 ⟨v_E,𝒦₀[Δ̂]v_E⟩ = 1.064666489   ε=1e-4 实测 = 1.064666555   相对差 = 6.15e-08

==============================================================================================
(III) GATE D2  q 不变量：P(q) := (deficit/ε²)·q(1−q) 应与 q 无关（ε=1e-4）
==============================================================================================
      q      1/(q(1−q))   deficit/ε²(λ=2.00)   P(q)         闭式 P        相对差
   ── λ=2.00 ──
    0.20      6.2500            1.606533     0.257045     0.257084   1.50e-04
    0.30      4.7619            1.224116     0.257064     0.257084   7.61e-05
    0.50      4.0000            1.028336     0.257084     0.257084   5.82e-08
    0.70      4.7619            1.224302     0.257103     0.257084   7.62e-05
    0.83      7.0872            1.822339     0.257132     0.257084   1.87e-04
   ── λ=2.50 ──
    0.20      6.2500            1.663322     0.266132     0.266167   1.32e-04
    0.30      4.7619            1.267375     0.266149     0.266167   6.69e-05
    0.50      4.0000            1.064667     0.266167     0.266167   6.15e-08
    0.70      4.7619            1.267545     0.266184     0.266167   6.70e-05
    0.83      7.0872            1.886679     0.266210     0.266167   1.65e-04

==============================================================================================
(IV) 解释原报告表 A/表 B 的「不一致」：q≈0.83 的 1.8995 vs q=0.5 的 1.028
==============================================================================================
   1/(q(1−q)) 之比 = (0.5·0.5)/(0.8315·0.1685) = 1.7844
   ⟹ 预言 q=0.8315 处的领头系数 = 1.0283 × 1.7844 = 1.8349
   实测（用原报告那一点的 ε=1.773698e-02）= 1.8995   （原报告报 1.8995；差异是 O(ε) 高阶项，ε 不小）
   同一 q 上取 ε=1e-4 = 1.8353  ⟹ 与预言比 = 1.000189

==============================================================================================
(V) N 收敛（GATE D1 的闭式 vs 实测，q=0.5）
==============================================================================================
   N= 400   λ=2.00: 闭式=1.02833551   λ=2.50: 闭式=1.06466649
   N= 600   λ=2.00: 闭式=1.02833551   λ=2.50: 闭式=1.06466649
   N= 800   λ=2.00: 闭式=1.02833551   λ=2.50: 闭式=1.06466649

==============================================================================================
(VI) 把**我自己**记的那个 1.79（λ=3.29 的 N_c 扫描）也换成不变量
==============================================================================================
   P(λ) := (deficit/ε²)·q(1−q) —— 与 q 无关的那个量（这才是可记的）：
     λ=2.00  ω̄₂=0.852394118  Nc=8   P = 0.257083878
     λ=2.50  ω̄₂=0.762404477  Nc=7   P = 0.266166622
     λ=3.29  ω̄₂=0.664595648  Nc=6   P = 0.265076832
   ⟹ 我记的 1.79 对应 q(1−q) = P/1.79 = 0.148088 ⟹ q ≈ 0.1808 或 0.8192
     （即那个数只是在说「抽样点离对角线多近、落在 q 的哪一侧」，不含任何关于 Einstein 领先幅度的信息）

File: theory/notes/_scratch_ir/_out_gateM_budget_2026-09-24.txt
====================================================================================================================
STEP 1  需求：(★) C_E(λ')/C_E(λ) > (1+f_lo)/(1−f_up)   —— 零算力，需求先于算力解出来
====================================================================================================================
   λ=3       ω̄₂^E=0.708568448  N_c= 7  C_E=0.129681401   [自检 λ₁(E)=1.000000000]
   λ=3.2953  ω̄₂^E=0.664060207  N_c= 6  C_E=0.132027742   [自检 λ₁(E)=1.000000000]
   λ=5       ω̄₂^E=0.506701615  N_c= 5  C_E=0.140469760   [自检 λ₁(E)=1.000000000]
   λ=6       ω̄₂^E=0.453637490  N_c= 4  C_E=0.143230520   [自检 λ₁(E)=1.000000000]
   λ=8       ω̄₂^E=0.382417632  N_c= 3  C_E=0.147142195   [自检 λ₁(E)=1.000000000]
   λ=10      ω̄₂^E=0.337646431  N_c= 3  C_E=0.149058919   [自检 λ₁(E)=1.000000000]

   λ 3→3.2953:  C_E 比=1.0180931   现状 (1+f_lo)/(1−f_up)=1.0202020   差 +2.11e-03
        对称需求 f ≤ 0.008965 | 只收下侧需 f_lo ≤ +0.007912（现0.010） | 只收上侧需 f_up ≤ +0.007949（现0.010）
   λ 5→6:  C_E 比=1.0196538   现状 (1+f_lo)/(1−f_up)=1.0202020   差 +5.48e-04
        对称需求 f ≤ 0.009731 | 只收下侧需 f_lo ≤ +0.009457（现0.010） | 只收上侧需 f_up ≤ +0.009468（现0.010）
   λ 8→10:  C_E 比=1.0130263   现状 (1+f_lo)/(1−f_up)=1.0358974   差 +2.29e-02
        对称需求 f ≤ 0.006471 | 只收下侧需 f_lo ≤ -0.012299（现0.010） | 只收上侧需 f_up ≤ +0.002987（现0.025）

====================================================================================================================
STEP 2  固有松实测（sup_{𝒞̄}λ₁ = λ₁(Einstein)，②(c) 的极点归约）
====================================================================================================================

  ── 上侧 B&B：slack_B = worst − λ₁(E,w_up)；余量 head_B = 1 − λ₁(E,w_up) ──
      λ     f       w_up       λ₁(E,w_up)     worst(日志)   slack_B      head_B      slack/head
      2.5  0.150  0.689174  0.731556671  0.999039460  +2.675e-01  2.684e-01    0.996  ← 濒临固有松
      2.5  0.060  0.762146  0.892990269  0.998711047  +1.057e-01  1.070e-01    0.988  ← 濒临固有松
      2.5  0.025  0.790524  0.953783364  0.998595548  +4.481e-02  4.622e-02    0.970  ← 濒临固有松
      2.5  0.010  0.802686  0.982837936  0.999984463  +1.715e-02  1.716e-02    0.999  ← 濒临固有松
        3  0.150  0.602284  0.716809784  0.997145311  +2.803e-01  2.832e-01    0.990  ← 濒临固有松
        3  0.060  0.666055  0.884608956  0.999169315  +1.146e-01  1.154e-01    0.993  ← 濒临固有松
        3  0.025  0.690855  0.950358995  0.999439861  +4.908e-02  4.964e-02    0.989  ← 濒临固有松
        3  0.010  0.701484  0.981332534  0.999283061  +1.795e-02  1.867e-02    0.962  ← 濒临固有松
   3.2953  0.010  0.657420  0.980539454  0.999160096  +1.862e-02  1.946e-02    0.957  ← 濒临固有松
        4  0.010  0.577644  0.979188471  0.999945446  +2.076e-02  2.081e-02    0.997  ← 濒临固有松
        5  0.010  0.501635  0.978053551  0.999140223  +2.109e-02  2.195e-02    0.961  ← 濒临固有松
        6  0.010  0.449101  0.977109320  0.998831508  +2.172e-02  2.289e-02    0.949  ← 濒临固有松
        8  0.150  0.325055  0.657448388  0.997405701  +3.400e-01  3.426e-01    0.992  ← 濒临固有松
        8  0.060  0.359473  0.858712947  0.998435309  +1.397e-01  1.413e-01    0.989  ← 濒临固有松
        8  0.025  0.372857  0.940489770  0.999633996  +5.914e-02  5.951e-02    0.994  ← 濒临固有松
       10  0.150  0.287000  0.686079591  0.997905666  +3.118e-01  3.139e-01    0.993  ← 濒临固有松
       10  0.060  0.317388  0.855524616  0.998808239  +1.433e-01  1.445e-01    0.992  ← 濒临固有松
       10  0.025  0.329206  0.939061309  0.998641498  +5.958e-02  6.094e-02    0.978  ← 濒临固有松
       10  0.010  0.334270  0.975498133  0.999525712  +2.403e-02  2.450e-02    0.981  ← 濒临固有松

  ── 下侧 Rayleigh：slack_R = λ₁(E,w_lo) − mu_lo；余量 head_R = λ₁(E,w_lo) − 1 ──
      λ     f       w_lo       λ₁(E,w_lo)     mu_lo(日志)   slack_R      head_R      slack/head
      2.5  0.010  0.818901  1.017133590  1.017131890  +1.700e-06  1.713e-02    0.000
        3  0.025  0.726284  1.046658040  1.046654408  +3.632e-06  4.666e-02    0.000
        3  0.010  0.715655  1.018669464  1.018667116  +2.348e-06  1.867e-02    0.000
   3.2953  0.025  0.680663  1.048697295  1.048693422  +3.873e-06  4.870e-02    0.000
   3.2953  0.010  0.670702  1.019475806  1.019472255  +3.551e-06  1.948e-02    0.000
        4  0.010  0.589314  1.020859035  1.020855517  +3.518e-06  2.086e-02    0.000
        5  0.025  0.519370  1.055220351  1.055216591  +3.760e-06  5.522e-02    0.000
        5  0.010  0.511769  1.022030725  1.022029078  +1.647e-06  2.203e-02    0.000
        6  0.025  0.464979  1.057678238  1.057675251  +2.987e-06  5.768e-02    0.000
        6  0.010  0.458174  1.022995312  1.022994585  +7.272e-07  2.300e-02    0.000
        8  0.025  0.391978  1.060371364  1.060371776  -4.124e-07  6.037e-02   -0.000
        8  0.010  0.386242  1.024048795  1.024047549  +1.246e-06  2.405e-02    0.000
       10  0.025  0.346088  1.061966848  1.061963784  +3.064e-06  6.197e-02    0.000
       10  0.010  0.341023  1.024666054  1.024665254  +7.997e-07  2.467e-02    0.000

  ⟹ 两个估计子的固有松（全锚点范围）：
     上侧 B&B      slack_B ∈ [+1.71e-02, +3.40e-01]
     下侧 Rayleigh slack_R ∈ [-4.12e-07, +3.87e-06]

====================================================================================================================
STEP 3  硬下限到底存不存在：slack 是常数还是与 head 成比例？
====================================================================================================================

  ⚠ 自订正（本脚本初稿的 STEP 3 判据错，此处作废并替换）
    ── 旧陈述错在哪 ──
       初稿写 f_min ≈ f·(slack/head)，**预设 slack_B 在 f 缩小时保持不变**（常数松）。
       若真如此，head ∝ f 迟早被常数 slack 吃掉 ⟹ 存在硬下限。
       上面 STEP 2 的数据**直接否证**这个预设：slack_B 从 f=0.150 的 2.8e−01 一路缩到
       f=0.010 的 1.8e−02，与 head_B 同步缩小，比值稳定在 0.95–0.999。
       ⟹ 由此推出的任何「f_min」以及「λ=8 上侧 f=0.010 会 FAIL」都是**假命题**，撤回。
    ── 新陈述凭什么对 ──
       `worst ≈ 1⁻` 是**停机规则的指纹**，不是估计子的松：分支定界一旦把所有盒子证到 <1 就停，
       于是印出的 max 必然贴着 1 从下方逼近，与 f 无关。真正的可行性指标是**叶数能不能在
       maxbox 内收敛**——这是算力问题，不是固有松问题。下面用日志叶数直接测它的增长律。

  ── 比例性检验：slack_B / head_B 是否与 f 无关（若无关 ⟹ 无硬下限）──
     λ=2.5   f=0.150:0.996  f=0.060:0.988  f=0.025:0.970  f=0.010:0.999
     λ=3     f=0.150:0.990  f=0.060:0.993  f=0.025:0.989  f=0.010:0.962
     λ=8     f=0.150:0.992  f=0.060:0.989  f=0.025:0.994
     λ=10    f=0.150:0.993  f=0.060:0.992  f=0.025:0.978  f=0.010:0.981
     ⟹ 全部 19 个锚点：min=0.949 max=0.999 （对 f 无系统趋势 ⟹ **无硬下限**）

  ── 叶数增长律（真正的可行性指标）：日志逐字 ──
      λ      f=0.150    f=0.060    f=0.025    f=0.010
      2.5    51叶/ 32s   85叶/ 55s  117叶/ 73s  148叶/ 91s
        3    48叶/ 29s   81叶/ 50s  110叶/ 68s  150叶/100s
   3.2953    47叶/ 29s   79叶/ 48s  111叶/ 68s  146叶/ 91s
        4    42叶/ 25s   80叶/ 48s  108叶/ 66s  141叶/ 87s
        5    47叶/ 28s   77叶/ 47s  109叶/ 67s  139叶/ 85s
        6    47叶/ 28s   83叶/ 50s  110叶/ 67s  139叶/ 85s
        8    47叶/ 28s   87叶/ 52s  117叶/ 71s     —     
       10    52叶/ 30s   98叶/ 57s  133叶/ 78s  153叶/ 90s

     7 个 λ 在 f=0.010 收敛：叶数 139–153，耗时 85–100s，**零 FAIL**。
     λ=8 在 f=0.025 用 117 叶（与同 f 的中位 110 相当，不是异常格）
     ⟹ λ=8 上侧 f=0.010 预计 ~150 叶 / ~90s，**无理由预期失败**；
        它此前未算的唯一原因是第一次运行撞到**全局**时间预算（日志汇总列 BUDGET）。

  ── 下侧：slack_R ~ 1e−06 是**真常数**（不随 f 缩）⟹ 此式对下侧适用 ──
     λ=2.5     f_min(下侧) ≈ 9.92e-07
     λ=3       f_min(下侧) ≈ 1.26e-06
     λ=3.2953  f_min(下侧) ≈ 1.82e-06
     λ=4       f_min(下侧) ≈ 1.69e-06
     λ=5       f_min(下侧) ≈ 7.48e-07
     λ=6       f_min(下侧) ≈ 3.16e-07
     λ=8       f_min(下侧) ≈ 5.18e-07
     λ=10      f_min(下侧) ≈ 3.24e-07

====================================================================================================================
STEP 4  派活参数：带安全裕度 δ 的目标 f，以及每个目标的消费点
====================================================================================================================
   安全裕度 δ=0.001：要求 (1+f_lo)/(1−f_up) ≤ C_E 比 /(1+δ)
   （C_E 是 float64 真值代理；证书端点由实际认证的 w̄ 定，留裕度防 6 位截断与台阶）

   ── λ 3 → 3.2953   C_E 比=1.0180931   带裕度目标 ≤ 1.0170760 ──
      上侧 λ=3 保持现状 f_up=0.010（已有证书，**不必重跑**）
      下侧 λ=3.2953 需 f_lo ≤ 0.006905  ⟹ **取 f_lo = 0.0060**（Rayleigh 0.2s，硬下限 1.8e-06）

   ── λ 5 → 6   C_E 比=1.0196538   带裕度目标 ≤ 1.0186351 ──
      上侧 λ=5 保持现状 f_up=0.010（已有证书，**不必重跑**）
      下侧 λ=6 需 f_lo ≤ 0.008449  ⟹ **取 f_lo = 0.0060**（Rayleigh 0.2s，硬下限 3.2e-07）

   ── λ 8 → 10   C_E 比=1.0130263   带裕度目标 ≤ 1.0120143 ──
      上侧 λ=8 现状 f_up=0.025 ⟹ (1+f_lo) ≤ 0.986714 < 1，
        **无论下侧收多紧都关不掉** ⟹ 上侧必须重跑到 f_up ≤ 0.011872
        · 上侧到 f_up=0.010 ⟹ 下侧 λ=10 需 f_lo ≤ 0.001894  ⟹ 取 f_lo = 0.0013
        · 上侧到 f_up=0.006 ⟹ 下侧 λ=10 需 f_lo ≤ 0.005942  ⟹ 取 f_lo = 0.0042

   ── N_c 台阶自检（收紧后 N_c=⌊10w⌋ 有没有跳档？跳了就是换了模型，不是收紧）──
      λ=3.2953  lower  f=0.0060  w=0.668045  N_c 6 → 6  ✓ 不跳
      λ=6       lower  f=0.0060  w=0.456359  N_c 4 → 4  ✓ 不跳
      λ=8       upper  f=0.0100  w=0.378593  N_c 3 → 3  ✓ 不跳
      λ=10      lower  f=0.0013  w=0.338085  N_c 3 → 3  ✓ 不跳

   ── 派活清单（共 4 格）──
      λ=3.2953  μ*=0.13 lower  f=0.0060   [~0.2s Rayleigh]   消费点：关 λ3→3.2953
      λ=6       μ*=0.13 lower  f=0.0060   [~0.2s Rayleigh]   消费点：关 λ5→6
      λ=8       μ*=0.13 upper  f=0.0100   [~90s B&B]   消费点：关 λ8→10（硬需求 f_up≤0.0119）
      λ=10      μ*=0.13 lower  f=0.0013   [~0.2s Rayleigh]   消费点：关 λ8→10

====================================================================================================================
STEP 5  其余三条候选的预算（退化到判据变难的方向，看判决在哪翻转）
====================================================================================================================

   ② 认证 μ*=0.20
      消费点：头条表「优势随 μ* 增大」的第四列（比值 1.8156，现 numerical-evidence）。
      退化实验：整列删掉 ⟹ 仍余 μ*=0(1.0152)/0.10(1.1853)/0.13(1.2982) 三列，
                「随 μ* 单调升」的定性结论**不翻转**，只是覆盖的 μ* 上限从 0.20 缩到 0.13。
      ⟹ 预算**有限、不翻判决**：买的是覆盖范围（物理上限 μ*≈0.2），不是通过。
      可达性：B&B 在 μ*=0 与 0.13 都跑通，0.20 只是参数 ⟹ 无固有松障碍。
      判词：**可深推，优先级低于 ③**。

   ③ 逐分支区间认证 c(μ*,r)（Leavens 侧，27 分支）
      消费点：头条比值 λ_ceil/λ_area > 1 的**分母**。
      方向审计：要证 ratio>1，需 λ_ceil 的**下界** + λ_area 的**上界**；
                λ_area 由 c 单调决定，c 已被 w-参数化引理化成显式分支 ⟹ 每支可闭式外向舍入。
      退化实验：删掉它 ⟹ 分母只有 float64 ⟹ **整个头条比较掉回 numerical-evidence**。
      ⟹ 预算**有限且承重**——四条里唯一一条「删掉会掉级」的。
      判词：**可深推，优先级最高**。

   ④ 收紧临界 λ 的 [3.278824, 3.328253]（宽 1.5%）
      消费点：报出的天花板数值本身。
      退化实验：退化到最不利端 3.278824，与 λ_area=2.5382 比 ⟹ 1.292 > 1，**判决不翻转**；
                宽度翻倍也不翻。
      ⟹ **预算 ≈ ∞（只买余量与报数位数）⟹ 按 CLAUDE.md「预算为 ∞ ⟹ 不要派活」收尾。**
